Repository: Lei-Lei-alpha/AILeader

File: perovskites/PSC_for_MuSR.md
# 钙钛矿太阳能电池样品制备清单 

<div style="padding: 10px; border: 2px solid #B22222; border-radius:10px;">
  <span style="color: #B22222; font-size: 150%;">注：</span>
  <ol>
    <li>为了确保器件性能测试的统计学可靠性及误差分析的准确性，以下列出的所有测试条件均需要<span style="color: #B22222;">有3个独立基底上的有效电池</span>，仅用同一基底上的多个电极的数据对比往往具有偶然性</li>
    <li>以下所示<span style="color: #B22222;">温度均为热板表面实际温度</span>，请用热电偶测试实际温度后再进行钙钛矿热处理</li>
    <li>前驱体溶液浓度约为 0.75 mol&middot;L<sup>-1</sup>，浓度按PbI<sub>2</sub>计算。以下两种情况PbI<sub>2</sub>的浓度均为0.75 mol&middot;L<sup>-1</sup>，仅调整MAI质量即可: i) 前驱体摩尔比MAI：PbI<sub>2</sub>=1.05：1; ii) 前驱体摩尔比MAI：PbI<sub>2</sub>=0.95：1</li>
    <li>器件结构为平板形结构：FTO/TiO<sub>2</sub>致密层/MAPbI<sub>3</sub>/Spiro-OMeTAD/Ag</li>
      <ul>
        <li>TiO<sub>2</sub>致密层用溶胶凝胶法+TiCl<sub>4</sub>后处理制备</li>
        <li>钙钛矿层使用一步溶液法，溶剂为DMF+DMSO，反溶剂为氯苯</li>
        <li>Spiro-OMeTAD浓度为72 mg&middot;mL<sup>-1</sup></li>
        <li>金属银电极厚度为120 nm</li>
      </ul>
  </ol>
</div>


------

## 一、退火温度对缺陷的影响

本批次的核心变量为退火温度，其他参数保持固定，以研究热处理温度对钙钛矿薄膜缺陷沿厚度方向分布的影响。

| **样品名称** | **退火温度 [°C] (变量)** | **退火时间** [min] | **MAI:PbI<sub>2</sub> 比例** | **MAPbI<sub>3</sub> 浓度** [mol&middot;L<sup>-1</sup>] |
| :----------- | :----------------------: | ------------------ | :--------------------------: | :----------------------------------------------------: |
| **A1_80**    |            80            | 30                 |            1.05:1            |                          0.75                          |
| **A2_90**    |            90            | 30                 |            1.05:1            |                          0.75                          |
| **A3_100**   |           100            | 30                 |            1.05:1            |                          0.75                          |
| **A4_110**   |           110            | 30                 |            1.05:1            |                          0.75                          |
| **A5_120**   |           120            | 30                 |            1.05:1            |                          0.75                          |

------

## 二、前驱体比例对缺陷的影响

本批次的核心变量为前驱体（MAI 与 PbI<sub>2</sub>）的摩尔比例，退火工艺保持一致，用于研究不同前驱体下对对钙钛矿薄膜缺陷沿厚度方向分布的影响。

| **样品名称** | **MAI:PbI<sub>2</sub> 比例 (变量)** | **退火条件** | **MAPbI<sub>3</sub> 浓度** [mol&middot;L<sup>-1</sup>] |
| :----------- | :---------------------------------: | :----------: | :----------------------------------------------------: |
| **B1_110**   |                1.1:1                | 75°C, 30 min |                          0.75                          |
| **B2_100**   |                1.0:1                | 75°C, 30 min |                          0.75                          |
| **B2_95**    |               0.95:1                | 75°C, 30 min |                          0.75                          |
| **B4_90**    |                0.9:1                | 75°C, 30 min |                          0.75                          |
